Repository: bradpierce-ai-eda/basalt-cement-commercial-prospect

# basalt-cement-commercial-prospect
Machine-readable reflection of Brad Pierce’s report on basalt-derived calcium for cement, its weak commercial prospect under the studied assumptions, and conditions that could change that judgment. Publication of record: https://doi.org/10.5281/zenodo.23623124

The publication and invariants bind the complete derivative to the deposited PDF.

CFF schema: citation-file-format 1.2.0, https://github.com/citation-file-format/citation-file-format/blob/1.2.0/schema.json (retrieved 2026-10-24). Schema provenance: https://github.com/citation-file-format/citation-file-format .

Install the pinned dependencies in requirements.txt; run python -B scripts/build_derivative.py --repo . and python -B scripts/validate_derivative.py --repo . . Rebuild and validation are offline after dependency installation. Classic BibTeX 0.99e/plain validation is recorded in the release review.

File: source/invariants.json
{
  "doi": "10.5281/zenodo.23623124",
  "canonical_blocks_sha256": "f0e72dfc60f76de7a50cac8b500c83429e41cf7cd43671c5cd5f26111aa5f155",
  "pdf_sha256": "72fac148b1457e4687d10d4e61affb00c9d8ede2170cfc9d004dc90b0f91ae7c",
  "pdf_bytes": 288937,
  "pdf_pages": 33,
  "tables": 9,
  "figures": 4,
  "references": 3,
  "blocks": 166,
  "table_cells": 202,
  "figure_sha256": {
    "F1a.svg": "afc4114acc75ef44bd4da34b5eb846b162a259a3f89dfee8b8e517a32e5d179d",
    "F1b.svg": "58246c09d0e3c9e5fad389d87a121c0ef6ca270b23323b55c6f8d2e0261bf10f",
    "F2a.svg": "49197ca4b24709872abdf1d4520a23c15e90c5966f26f21997f37f61f42ca25c",
    "F2b.svg": "c799cc0b4c2be3b7c7c98b499ab7d336a312735b472994df45e660f644c8c936"
  }
}

File: source/publication.json (part 1 of 3)
{
  "title": "Basalt-Derived Calcium for Cement: A Weak Commercial Prospect Without Incentives or Technical Advances",
  "subtitle": "Reported carbon outcomes, operating burdens and commercial prospects",
  "authors": [
    {
      "name": "Brad Pierce",
      "family": "Pierce",
      "given": "Brad",
      "orcid": "https://orcid.org/0009-0009-7427-2969"
    }
  ],
  "publication_date": "2026-10-24",
  "manuscript_date": "2026-10-24",
  "doi": "10.5281/zenodo.23623124",
  "doi_url": "https://doi.org/10.5281/zenodo.23623124",
  "concept_doi": "10.5281/zenodo.23623123",
  "zenodo_record": "https://zenodo.org/records/23623124",
  "abstract": "This assessment examines my Basalt-Derived Calcium for Lower Carbon Portland Cement: A Carbon Budget for Process Development and its calculation supplement. Under the studied process assumptions, with no substantial financial reward for avoided emissions and no major technical advance, I judge the acid-assisted basalt-recovery route a weak prospect for widespread commercial use. The reports give a 16.0% emissions reduction under favorable coupled recovery assumptions, full replacement of a selected calcium quantity and matched low-carbon electricity. Other reported assumptions erode or reverse the saving. The route adds substantial calcium-recovery work while retaining clinker and cement manufacture, creating a large processing burden for a fragile carbon advantage. This is a qualitative engineering judgment, not a demonstrated cost disadvantage; neither a complete priced case nor the realism of the assumptions for an actual project is established. Reliable emissions incentives could change private returns. Technical advances in usable calcium recovery, reagent regeneration, conditioning or precursor requirements could reduce the underlying burdens. Either or both could improve the commercial outlook, but the achievable gains and support required remain unknown.",
  "keywords": [
    "basalt-derived calcium",
    "Portland cement",
    "cement decarbonization",
    "calcium recovery",
    "reagent regeneration",
    "carbon accounting",
    "commercial feasibility",
    "process development"
  ],
  "controlled_subjects": [
    "Materials engineering"
  ],
  "resource_type": "Report",
  "publisher": "Zenodo",
  "license": "CC-BY-NC-4.0",
  "copyright": "© 2026 Brad Pierce",
  "language": "en",
  "public_urls": {
    "article": "https://bradpierce.ai/basalt-cement-commercial-prospect/",
    "pdf": "https://bradpierce.ai/basalt-cement-commercial-prospect/basalt-cement-commercial-prospect.pdf"
  },
  "pdf_filename": "basalt-cement-commercial-prospect.pdf",
  "source_pdf_url": "https://zenodo.org/api/records/23623124/files/basalt-cement-commercial-prospect.pdf/content",
  "pdf_sha256": "72fac148b1457e4687d10d4e61affb00c9d8ede2170cfc9d004dc90b0f91ae7c",
  "pdf_bytes": 288937,
  "pdf_pages": 33,
  "relevance_scope": [
    "This report provides a conditional engineering and commercial assessment of the studied acid-assisted basalt-calcium recovery route for Portland cement, covering retained manufacturing duties, paired carbon accounting, operating and replication burdens, and policy and technical changes that could improve viability.",
    "The DOI-linked Zenodo report is the publication of record. Reported process values and other authors’ results remain attributable to the cited technical paper, calculation supplement and journal article.",
    "The assessment is a qualitative judgment under studied assumptions, not a demonstrated cost disadvantage, an independently reproduced carbon calculation or a qualified operating plant."
  ],
  "blocks": [
    {
      "type": "title",
      "text": "Basalt-Derived Calcium for Cement: A Weak Commercial Prospect Without Incentives or Technical Advances"
    },
    {
      "type": "subtitle",
      "text": "Reported carbon outcomes, operating burdens and commercial prospects"
    },
    {
      "type": "author",
      "text": "Brad Pierce"
    },
    {
      "type": "date",
      "text": "24 October 2026"
    },
    {
      "type": "doi",
      "text": "https://doi.org/10.5281/zenodo.23623124"
    },
    {
      "type": "heading",
      "level": 1,
      "text": "Abstract"
    },
    {
      "type": "paragraph",
      "text": "This assessment examines my Basalt-Derived Calcium for Lower Carbon Portland Cement: A Carbon Budget for Process Development and its calculation supplement. Under the studied process assumptions, with no substantial financial reward for avoided emissions and no major technical advance, I judge the acid-assisted basalt-recovery route a weak prospect for widespread commercial use. The reports give a 16.0% emissions reduction under favorable coupled recovery assumptions, full replacement of a selected calcium quantity and matched low-carbon electricity. Other reported assumptions erode or reverse the saving. The route adds substantial calcium-recovery work while retaining clinker and cement manufacture, creating a large processing burden for a fragile carbon advantage. This is a qualitative engineering judgment, not a demonstrated cost disadvantage; neither a complete priced case nor the realism of the assumptions for an actual project is established. Reliable emissions incentives could change private returns. Technical advances in usable calcium recovery, reagent regeneration, conditioning or precursor requirements could reduce the underlying burdens. Either or both could improve the commercial outlook, but the achievable gains and support required remain unknown."
    },
    {
      "type": "keywords",
      "text": "Keywords: basalt-derived calcium, Portland cement, cement decarbonization, calcium recovery, reagent regeneration, carbon accounting, commercial feasibility, process development"
    },
    {
      "type": "rights",
      "text": "© 2026 Brad Pierce · CC BY-NC 4.0"
    },
    {
      "type": "heading",
      "text": "0. A weak prospect under the studied technical and financial assumptions",
      "level": 1
    },
    {
      "type": "paragraph",
      "text": "I judge the studied acid-assisted basalt-recovery route a weak prospect for widespread commercial use, assuming the reported recovery design and performance targets, no major technical advance and no substantial financial reward for avoided emissions. Avoiding limestone’s carbonate emissions is a sound chemical objective, but the route adds substantial calcium-recovery work while clinker and cement manufacture continue. Its reported saving depends on favorable recovery performance and can disappear under adverse assumptions. My expectation is that the added burden will be difficult to justify for a fragile gain. This is a qualitative judgment about the studied route under stated conditions, not every silicate-calcium technology."
    },
    {
      "type": "paragraph",
      "text": "The numerical basis is my Basalt-Derived Calcium for Lower Carbon Portland Cement: A Carbon Budget for Process Development and its calculation supplement [1,2]. They report 480 kg CO₂/t cement calcination emissions and select 95% (456 kg/t) as avoidable, assuming full replacement of the associated calcium. That selected accounting quantity is not an identified plant stream; the actual replaceable share is unknown. Favorable recovery assumptions and the same 30 g CO₂e/kWh electricity in both routes give reported footprints of 756.9 kg CO₂e/t conventional cement and 636.0 kg/t for the basalt route: a 16.0% reduction. Changed recovery, reagent and heat/water assumptions reduce or reverse the saving. Section 3 explains this conditional calculation, which does not show what a plant achieves."
    },
    {
      "type": "paragraph",
      "text": "The recovery duty is substantial even in the favorable calculation: 2,581.9 kWh of electricity and 1.74 GJ of added heat per tonne cement. Rock preparation, chemical release, separation, reagent regeneration, washing, drying and residual handling require an upstream operating system. That system must deliver usable rock-derived calcium while the receiving plant sustains acceptable cement output. The reports do not establish those functions working together or their complete actual emissions inventory. Sections 1 and 2 explain the requirements; Section 3 shows how recovery burdens consume the avoided emissions."
    },
    {
      "type": "paragraph",
      "text": "The economic concern follows from the added equipment, utilities, consumables, maintenance, stocks, residual outlets and continuity arrangements. Costs, sustained acceptable output, operating life and financing remain unestablished, so no cost disadvantage is demonstrated. The commercial reference case assumes no substantial carbon-price or credit income, low-carbon procurement premium or production support for avoided emissions. We have not established that these assumptions match an actual project’s circumstances. Reliable rewards could make a costly route attractive to investors; the payment required is unknown. Cheap low-carbon power, usable heat and accepting outlets could also help a particular location. Sections 4 and 5 examine these conditions."
    },
    {
      "type": "paragraph",
      "text": "This conclusion does not establish that society should reject the idea or that policy-supported deployment would be uneconomic. Technical progress could also change the calculation: less reagent demand, durable regeneration, lower washing and drying duties, or a simpler acceptable precursor. Sections 6 and 7 explain these possibilities and the evidence that would change my view."
    },
    {
      "type": "heading",
      "text": "1. Changing the calcium source within cement manufacture",
      "level": 1
    },
    {
      "type": "paragraph",
      "text": "The manufacturing change examined here is to obtain calcium for clinker from basalt instead of limestone. Clinker is the material formed by heating a proportioned mineral raw mix and then cooling it; it is subsequently ground with the required additions to make cement. In conventional manufacture, limestone supplies calcium mainly as calcium carbonate. Its decomposition, CaCO₃ → CaO + CO₂, releases carbon dioxide from the raw material, separately from emissions associated with fuel and electricity. Calcium already bound in silicate minerals offers a possible way to avoid part of that carbonate release. It must first reach a usable manufacturing input, however, and the recovery operations can introduce substantial new duties. The chemical premise therefore establishes a possible source of avoided emissions, rather than a demonstrated reduction for finished cement."
    },
    {
      "type": "heading",
      "text": "1.1 Why changing the calcium source could reduce emissions",
      "level": 2
    },
    {
      "type": "paragraph",
      "text": "Basalt is a mixture of minerals, not a ready supply of free lime. Its calcium can be bound in silicate phases, and the amount and accessibility of that calcium depend on the actual mineralogy, alteration and preparation of the feed. Reporting its calcium as CaO-equivalent expresses calcium content on a common mass basis. It does not mean that the rock contains free CaO, or that recovery will deliver CaO as the physical product. A recovered material could contain calcium in another phase and could also contain water, salts or other mineral constituents. Its actual composition and phase determine what further processing and firing are required. Carbonate impurities in the feed, carbonate introduced during recovery, and any remaining conventional carbonate inputs must also be accounted for; the use of a silicate-bearing feed does not make all subsequent carbonate emissions disappear."
    },
    {
      "type": "paragraph",
      "text": "The emissions comparison concerns the carbonate duty actually replaced in producing equivalent qualified cement. That means cement at the factory gate with matched clinker fraction, composition class and required performance, rather than equal masses of rock, recovered cake or clinker. The eligible calcium requirement is the defined part of that manufacturing requirement to which the substitution applies. A replacement fraction refers to that eligible calcium duty on the common CaO-equivalent basis. It is neither the fraction of basalt powder blended into cement nor necessarily the fraction of every calcium or carbonate input removed. In the reference screen, eligibility is a selected share of the reported calcination inventory, not an assay identifying an actual plant-specific calcium stream that can be removed. Its numerical boundary is stated with the carbon comparison in Section 3. The present reference illustration assumes full replacement of that selected eligible requirement; a smaller introduction would require its own linked supply, manufacturing and continuity conditions."
    },
    {
      "type": "paragraph",
      "text": "Avoiding carbonate release is only one side of the comparison. The other side includes the actual differences caused by preparing the rock, releasing and separating calcium, regenerating and replacing reagents, isolating and conditioning material, supplying utilities, transporting streams and managing residues. A reagent is a chemical used to cause or control a process reaction, such as acid used to release mineral constituents or base used during separation. Its production and replacement carry obligations even if much of it is circulated internally. Corrective raw materials, additional host processing, maintenance and replacement requirements also remain in the comparison where they differ between routes. The reference accounting retains common kiln-energy demand and assigns the same energy-supply assumptions to both routes; it adds recovery heat and gives no main credit for an unverified clinkering advantage or displaced limestone preparation. It also assigns no coproduct-displacement, carbon-removal or burden-allocation credit. These conventions keep a favorable reaction endpoint from standing in for a complete manufacturing inventory."
    },
    {
      "type": "heading",
      "text": "1.2 What manufacture still has to accomplish",
      "level": 2
    },
    {
      "type": "paragraph",
      "text": "Figure 1a places the proposed substitution within a conventional dry-process manufacturing sequence. Raw materials still have to be received, prepared and proportioned to make a suitable combined raw mix. Thermal processing must still prepare that mix for clinker formation, including drying, dehydration and any remaining decarbonation. The reference manufacturing archetype uses preheating and precalcination before the rotary kiln, followed by clinker cooling. Cement finishing, additions, handling and dispatch then produce the intended cement. These are retained functions. Whether an alternative calcium-bearing input changes the equipment or duty needed for any one of them depends on the input and its connection to the host process."
    },
    {
      "type": "paragraph",
      "text": "A noncarbonate calcium source could change where reactions occur and how heat, gases, dust and recycled material move through that sequence. A wet precursor may require additional drying; a hydrated phase can introduce bound water; salts or excess mineral constituents can alter the combined raw mix and internal circulation. Raw preparation, controlled blending and corrective additions must accommodate these effects. Retaining a function therefore does not establish unchanged hardware, heat demand, gas capacity, throughput or operating stability. Conversely, displacement of limestone does not establish that the preheater, precalciner or kiln train can be removed. The actual precursor, host and entry point have not been selected, so these engineering interfaces remain unresolved."
    },
    {
      "type": "paragraph",
      "text": "Qualification follows the material through several distinct decisions. A supplier must first show that material meets dispatch requirements. Receiving and any intermediate handling have their own requirements. The combined raw mix must be suitable for the host, thermal operation must yield acceptable clinker, and the resulting cement must meet its conformity and intended application requirements. A calcium-rich intermediate does not pass these later stages merely by containing enough calcium. Other recovered constituents, including silicon, aluminium or iron, may make useful contributions within a particular raw mix; excess amounts or accompanying impurities may instead require separation or correction. The acceptance question is consequently specific to a host, product, replacement fraction and delivered phase and form, rather than a universal demand for a chemically pure calcium product."
    },
    {
      "type": "figure",
      "asset": "figures/F1a.svg",
      "alt": "Process flow from limestone and other raw supplies through preparation and blending, preheating and precalcination, clinker formation, cooling, and grinding with additions to make cement. Carbonate carbon leaves as CO2 during thermal processing; fuel and electricity enter the system. These necessary manufacturing functions form the conventional comparison. This is a functional archetype, not a quantified plant or an assertion that alternative feed leaves equipment and duties unchanged."
    },
    {
      "type": "caption",
      "text": "Figure 1a. Conventional cement manufacture, shown as the functional baseline for the proposed calcium-source change. Limestone supplies calcium while releasing CO2 during decarbonation; fuel and electricity also have associated emissions. Raw-material preparation, thermal processing, clinker formation and cooling, and cement finishing remain necessary functions. Figure 1b shows the separate proposed recovery connection. No alternative input or selected entry point is drawn here, and retained functions do not establish unchanged hardware, capacity, heat demand or qualified output. This is an archetype, not a site-specific flowsheet or quantitative inventory."
    },
    {
      "type": "heading",
      "text": "1.3 One proposed recovery route and the functions of its returns",
      "level": 2
    },
    {
      "type": "paragraph",
      "text": "The acid-assisted route in Figure 1b is an illustrative architecture for obtaining a usable calcium-containing contribution from prepared basalt. Acid contacts the prepared rock and releases calcium and other soluble constituents into liquid. The remaining undissolved solids must be separated. The resulting calcium-bearing liquid then requires whatever impurity separation and calcium isolation are necessary to produce an acceptable material. Isolation means recovering a material from the process stream; it is followed by washing and conditioning to control entrained liquor, moisture, salts and handling properties. A precursor is this prospective manufacturing input before the host has converted it into clinker and qualified cement. The sequence identifies necessary functions without selecting the actual acid, base, counterion, separation chemistry or equipment."
    },
    {
      "type": "paragraph",
      "text": "Neither dissolved calcium nor an isolated calcium-rich solid, by itself, establishes recovery of usable rock calcium. Calcium can enter with reagents, neutralizers or slurry salts as well as with basalt. These origins must be tracked separately through the acceptable precursor, undissolved solids, impurity precipitates, wash streams, purges and rejects. An architectural example discussed in the technical report introduces calcium chloride and hydrated lime; its solution calcium concentrations therefore cannot establish basalt-derived recovery. The required measure is the attributed rock calcium that survives dissolution, separation and isolation into acceptable material. Loss or rejection at any stage reduces that usable quantity, even if dissolution itself was high."
    },
    {
      "type": "paragraph",
      "text": "Acid and base capacities describe the chemical ability of a solution to supply or accept proton equivalents in the required reactions. Circulating a liquid can reuse capacity that remains available. It does not, by itself, restore capacity consumed in dissolving rock, separating constituents or neutralizing streams. Recovering unused free acid, recovering salts, directly reusing suitable liquor and generating acid and base are different functions. Regeneration restores usable reagent capacity from an appropriate returning stream and requires its own feed quality, energy and equipment. The illustrative circuit therefore includes separation, suitable returns, regeneration, fresh makeup and purge, rather than a return arrow that implies complete chemical closure. Initial reagent inventory and recurring replacement are also separate requirements."
    },
    {
      "type": "paragraph",
      "text": "The material that does not reach the host still has to go somewhere. Preparation rejects, undissolved rock, impurity solids, spent or off-spec liquids, wash and purge streams, rejected precursor and contaminated stocks need characterized outlets. Washing, dewatering, treatment, storage, transport and an accepting destination may all be necessary. Electrical demand includes preparation, regeneration and auxiliaries; recovery heat can include solution heating and drying. Water can move around the circuit many times before some is lost, discharged or replaced. Showing these movements does not establish their quantities, safe disposition or receiving capacity. The accounting convention of no coproduct credits leaves these physical obligations in place."
    },
    {
      "type": "paragraph",
      "text": "Alternative recovery routes should be compared by how they perform these functions. They may differ in how calcium is released, whether useful constituents are retained together or separated, how a transferable material is isolated, and whether reagent capacity is reused, recovered or regenerated. Those choices change residual streams, conditioning, utilities and the interface with manufacture. A route-family name, a successful reaction, a clean-brine stack result or a modeled cake does not establish the entire chain. Each route needs evidence for its own feed, returning liquor, delivered material and sustained output; the acid-assisted illustration is one way to make those requirements explicit."
    },
    {
      "type": "figure",
      "asset": "figures/F1b.svg",
      "alt": "Proposed basalt recovery connects to retained cement manufacture through a still-unselected raw preparation or controlled-blending entry. Dissolution produces undissolved rock; separation, isolation and conditioning must yield acceptable calcium material. Other solids, liquids and purge need outlets. A dashed return indicates conditional restoration of suitable acid capacity by reuse or regeneration, not a demonstrated closed loop. Dispatch and receiving checks, makeup, wash water, power and heat remain necessary. Chemistry, base routing, host acceptance and qualified operation remain unresolved."
    },
    {
      "type": "caption",
      "text": "Figure 1b. Proposed recovery functions and an unresolved manufacturing connection. Prepared basalt enters dissolution; undissolved rock, other solids, liquids and purge retain receiving obligations. Calcium must pass separation, isolation, washing and conditioning into acceptable material. Dispatch, transfer and receiving checks precede a host entry still to be selected: raw preparation or controlled blending. The dashed arrow is a conditional acid-capacity return only after suitable reuse, recovery or regeneration; it is not an automatic restoration of capacity or a closed balance. Base generation/use and unsuitable-stream diversion are omitted from this high-level view and require their own explicit routing. Makeup, wash water, electricity and recovery heat remain duties. Actual chemistry, phase, equipment, representative-liquor operation, host acceptance and qualified output are unestablished."
    },
    {
      "type": "heading",
      "text": "2. Making recovery and cement manufacture work together",
      "level": 1
    },
    {
      "type": "paragraph",
      "text": "A workable route requires more than a collection of favorable unit results. The same feed must yield enough attributed rock calcium in acceptable material at the required rate. The associated liquors must support separation and regeneration, and washing, heat recovery, dewatering and drying must be compatible with that rate and material quality. The host must receive the material when required and make qualified cement with the necessary utilities, residual outlets and continuity arrangements. These conditions interact: improving one stage can change the load and performance of the others. The favorable calculation assumes that they can coexist; it does not demonstrate that they do."
    },
    {
      "type": "heading",
      "text": "2.1 Recovery must mean acceptable rock calcium at a useful rate",
      "level": 2
    },
    {
      "type": "paragraph",
      "text": "The starting basis is characterized prepared dry feed. Its grade is the CaO-equivalent calcium content divided by the mass of that prepared dry feed, rather than the grade of wet delivered rock or an unprepared deposit. Any enrichment must account for its yield, losses and rejects. Dissolution, separation and isolation then determine how much of the original rock calcium reaches acceptable precursor. Overall usable recovery includes all of those stages. The selected overall recovery in the reference calculation is an assumption about that complete path; it is not established by a leach test, a solution concentration or a cake assay. Any externally supplied calcium must remain separately attributed and its production charged."
    },
    {
      "type": "paragraph",
      "text": "Three quantities must be kept apart: the usable attributed calcium yield, the amount required by the matched cement, and the rate at which accepted material is supplied. A concentrated solution can contain little total calcium or reflect imported calcium. A high batch yield can require a residence time or separation rate incompatible with the intended output. A large total calcium yield can include material that the host rejects. Other potentially useful constituents affect this assessment through the combined raw mix: retaining them could reduce some separation or corrective needs, while unwanted co-release could increase reagent demand and purification. Their usefulness must be shown for the actual host and product."
    },
    {
      "type": "paragraph",
      "text": "Handling bases matter alongside calcium balances. Prepared dry rock, dry isolated solids and wet cake are different masses. The modeled cake in the calculation is a Ca(OH)₂-equivalent abstraction, not an established hydroxide product. Its selected solids fraction describes modeled dry solids divided by modeled wet cake mass; it is not usable calcium recovery. Actual phases, free and bound water, entrained liquor and delivered variability remain unresolved. Until these are known consistently across streams, total as-handled flows and the water balance remain gaps. No wet-flow requirement can be inferred here from dry-feed grade or a selected cake-solids fraction alone."
    },
    {
      "type": "heading",
      "text": "2.2 Regeneration, washing and conditioning must work together",
      "level": 2
    },
    {
      "type": "paragraph",
      "text": "The calculation represents reagent demand with λ, a dimensionless multiplier relative to two proton equivalents per recovered calcium. Co-release of other constituents, excess demand and losses can raise that multiplier. It must ultimately describe the complete circuit for the same feed and usable recovery, rather than a favorable reaction in isolation. The principal report selection is λ = 1.30; it is chemistry-informed but not measured integrated basalt performance. The report also identifies a specific incompatibility between its lower reference multiplier and one stated plagioclase composition with full sodium co-release. That conflict does not validate the principal multiplier or rule out every feed and route."
    },
    {
      "type": "paragraph",
      "text": "Specific electricity consumption, SEC, is the electrical energy charged per unit of generated reagent equivalent on the stated basis. Here the report uses kilowatt-hours per kilogram of generated NaOH-equivalent: a common measure of base capacity, not a declaration that the complete process uses a selected physical HCl/NaOH loop. The calculation distinguishes required acid equivalents A from generated base equivalents N through N = A/y, where y is the selected acid/base yield basis, 0.90. It charges the full paired stack once per generated NaOH-equivalent. Acid-normalized and base-normalized descriptions of the same paired stack are alternative normalizations, so adding both would count the same stack twice. The selected stack SEC of 1.8 kWh/kg generated NaOH-equivalent is a report-accounting input. The technical report cites clean-brine pilot results, but the original empirical SEC denominator and table have not been independently inspected for this case. Neither that selection nor the clean-brine evidence establishes the electricity, purification or lifetime of a representative basalt-liquor circuit."
    },
    {
      "type": "paragraph",
      "text": "Fresh makeup is an additional charge with an explicit denominator. The report applies mNaOH × ℓ × Fpair, where mNaOH is the nominal generated NaOH-equivalent mass on N = A/y, ℓ is the selected loss fraction of 0.02 on that nominal mass basis, and Fpair is the paired makeup factor of 3 kg CO₂e per kg NaOH-equivalent, including both reagents. This fixes the accounting basis of the selected makeup percentage. It does not measure physical losses or establish the quantities of actual chemicals to purchase. The convention increases nominal generation through the yield allowance, adds paired makeup without reducing nominal stack duty, and gives no credit for surplus base. It remains an accounting convention with an unresolved chloride and impurity balance, rather than a completed chemical circuit."
    },
    {
      "type": "paragraph",
      "text": "Washing and regeneration cannot be optimized independently of usable recovery and host acceptance. Additional washing may remove entrained salts or impurities, but it can also lose calcium, dilute returning streams, increase water treatment and drying loads, and slow filtration or handling. Reusing more liquid may reduce some fresh inputs while concentrating impurities that require separation or purge. Purging can increase both replacement demand and residual treatment. More demanding purification may change auxiliary electricity, membrane service and maintenance. Selected regeneration, washing and cake conditions can therefore coexist as calculation assumptions while their simultaneous physical performance remains unestablished. A proposed remedy must revise the connected calcium, reagent, salt, water, heat, electricity and rate requirements together."
    },
    {
      "type": "paragraph",
      "text": "Circulation is the internal movement of liquid; freshwater withdrawal is water brought in from an external source. They are not interchangeable quantities. External withdrawal, consumption, treatment and return depend on losses, purge, moisture leaving with material and the quality needed at each use. Similarly, sensible-heat recovery is recovery of heat associated with a temperature change. A selected sensible-heat recovery fraction does not describe recovery of all process energy, and a temperature rise does not specify absolute process temperatures. Flow rates, heat-exchanger approach temperatures, fouling, wash conditions and filtration must support the selected heat and moisture conditions together."
    },
    {
      "type": "paragraph",
      "text": "The modeled supplied recovery-heat duty is the heat required after the calculation's process-efficiency allowances. An actual heat carrier, delivery boundary and upstream conversion still have to be assigned to it. This service is separate from retained kiln fuel input; equal emissions factors do not make the services physically interchangeable. Bound water and actual precursor firing must also be reconciled with host operation. Electricity and heat have to be available at the required quality, timing and load, with connections, interruptions and any backup arrangements included. A per-tonne energy quantity does not establish power capacity, annual service availability, price or usable spare heat."
    },
    {
      "type": "paragraph",
      "text": "The needed evidence consequently concerns a joint run with a stated feed, throughput and duration. It must trace calcium origins and close material, reagent or salt, and water balances across internal and external streams within stated analytical tolerances. It must measure the full regeneration stack and required auxiliaries together with preparation, pumping, washing, treatment, heat exchange, dewatering and drying. Component life, membrane replacement, corrosion, purge, outages and residual disposition belong to the same operating account. The intended host output must then be produced and qualified with actual corrections and firing duties. Separate demonstrations remain useful evidence for their own conditions, but they cannot be assembled into evidence that the combined chain has already operated."
    },
    {
      "type": "heading",
      "text": "2.3 A bounded host introduction still depends on a complete supplier chain",
      "level": 2
    },
    {
      "type": "paragraph",
      "text": "The recovered material must meet the requirements of a particular host, cement product, eligible-calcium replacement fraction, phase and form. These include useful and excess constituents, salts and trace components, free and bound moisture, entrained liquor and variability, as well as storage, containment, transport, reclaim and metering. Dispatch quality and receiving quality must each be assessed, with quarantine, reconditioning, return or disposal for material that fails. A standardized precursor or compatibility with existing limestone handling cannot be assumed. The physical alternatives in Figure 1b—entry through raw preparation or controlled blending—depend on those material and host requirements."
    },
    {
      "type": "paragraph",
      "text": "Material quality has to be established at three stages. The supplier must produce material suitable for dispatch. The host must receive and process it into acceptable clinker and cement. The resulting cement must meet its intended performance and application requirements. Supplier conformity alone establishes neither successful manufacture nor a market for the final product."
    },
    {
      "type": "paragraph",
      "text": "A host may consider a bounded contribution while a supplier carries substantial preparation, recovery, regeneration and outlet duties. Those supplier duties do not, by themselves, reject every bounded host introduction. They do require their own capacity, control, maintenance, staffing, utilities and receiving endpoints. A partial replacement also retains the host's remaining conventional inputs and may retain conventional handling and fallback capability. Equipment, service and contractual commitments need not shrink in proportion to the accepted calcium fraction. Even full replacement of the defined eligible requirement does not establish removal of every conventional input, carbonate source or manufacturing asset."
    },
    {
      "type": "paragraph",
      "text": "Continuity must connect supplier dispatch, the host's accepted contribution and qualified cement output over the same periods. Nameplate capacity does not establish that profile. Ramp-up, rejected material, shared-service interruption, maintenance, buffer degradation, restart and requalification can each change accepted output and required inventories. Construction, component and system lives also affect replacements and remaining commitments. The present per-tonne reference supplies no actual plant scale, utilization, dispatch profile or operating duration. Any buffer, backup or retained capability proposed to meet continuity needs brings its own physical and operating duties."
    },
    {
      "type": "paragraph",
      "text": "Stopping deliveries is only one part of an exit or restoration path. The supplier may still need to shut down safely, clean equipment, manage reagent and liquor inventories, dispose of or transfer product and rejects, and satisfy remaining outlet or service commitments. The host may need conventional feed and services restored, a changeover, corrective inputs, restart and requalification. System and site closeout remain separate again. A new integrated plant has no previous manufacturing line to restore. Physical reversion, release of contracts and recovery of asset value are distinct questions; the ability to stop a delivery establishes none of them by itself. Duties should be assigned once across supplier, transfer, host, utility and outlet functions, regardless of eventual ownership."
    },
    {
      "type": "paragraph",
      "text": "Recovery performance, host operation and continuity are distinct but connected requirements. Usable rock calcium must reach the host, the host must accommodate its thermal and chemical effects, and acceptable cement output must be sustained. Partial replacement can retain conventional inputs and fallback equipment alongside the added recovery system. These operating duties remain even when an individual recovery step performs well."
    },
    {
      "type": "paragraph",
      "text": "A favorable carbon balance is therefore only one part of a workable route. Cost depends on the complete added and retained system and its sustained qualified output. Local feasibility depends on the joint availability of feed, utilities, outlets and host capacity. The following sections assess these practical limits alongside the reported carbon result."
    },
    {
      "type": "heading",
      "text": "3. Complete-process carbon benefit",
      "level": 1
    },
    {
      "type": "paragraph",
      "text": "Replacing carbonate-derived calcium can avoid part of calcination release, but the benefit depends on the other burdens required to deliver equivalent qualified cement. The results below come from the earlier carbon-budget paper and its calculation supplement. They are conditional calculation results, with joint operation and site-specific emissions unverified."
    },
    {
      "type": "heading",
      "text": "3.1 A matched product and a complete difference",
      "level": 2
    },
    {
      "type": "paragraph",
      "text": "The comparison is expressed as Ebas = B − fD + ΔK, in kg CO₂e per tonne equivalent qualified factory-gate cement. B is the conventional comparator footprint on that same product and inventory basis; D is the selected eligible carbonate release avoided at full replacement; f is the dimensionless fraction of that eligible calcium requirement replaced; and ΔK = Kbas − Kconv contains every other supported route difference, with its sign. Full replacement of eligible calcium is not replacement of all cement, all carbonate or a basalt powder blending fraction."
    },
    {
      "type": "paragraph",
